Repository: hieudinh112/perovskite

File: P-1_100K.cif (part 1 of 9)
data_p-1_100k
_audit_creation_date               2026-10-16
_audit_creation_method
;
Olex2 1.5
(compiled 2026.09.02 svn.r59e56958 for OlexSys, GUI svn.r7665)
;
_shelx_SHELXL_version_number       '2019/3'
_audit_contact_author_address      ?
_audit_contact_author_email        ?
_audit_contact_author_name         ''
_audit_contact_author_phone        ?
_publ_contact_author_id_orcid      ?
_publ_section_references
;
Dolomanov, O.V., Bourhis, L.J., Gildea, R.J, Howard, J.A.K. & Puschmann, H.
 (2009), J. Appl. Cryst. 42, 339-341.

Sheldrick, G.M. (2015). Acta Cryst. C71, 3-8.
;
_chemical_name_common              ?
_chemical_name_systematic          ?
_chemical_formula_moiety           'Cl8 Pb2, 2(C4 H14 N2 Te2)'
_chemical_formula_sum              'C8 H28 Cl8 N4 Pb2 Te4'
_chemical_formula_weight           1388.72
_chemical_melting_point            ?
loop_
  _atom_type_symbol
  _atom_type_description
  _atom_type_scat_dispersion_real
  _atom_type_scat_dispersion_imag
  _atom_type_scat_source
 'C' 'C' 0.0033 0.0016 'International Tables Vol C Tables 4.2.6.8 and 6.1.1.4'
 'H' 'H' 0.0000 0.0000 'International Tables Vol C Tables 4.2.6.8 and 6.1.1.4'
 'Cl' 'Cl' 0.1484 0.1585 'International Tables Vol C Tables 4.2.6.8 and 6.1.1.4'
 'N' 'N' 0.0061 0.0033 'International Tables Vol C Tables 4.2.6.8 and 6.1.1.4'
 'Pb' 'Pb' -3.3944 10.1111
 'International Tables Vol C Tables 4.2.6.8 and 6.1.1.4'
 'Te' 'Te' -0.5308 1.6751
 'International Tables Vol C Tables 4.2.6.8 and 6.1.1.4'

_shelx_space_group_comment
;
The symmetry employed for this shelxl refinement is uniquely defined
by the following loop, which should always be used as a source of
symmetry information in preference to the above space-group names.
They are only intended as comments.
;
_space_group_crystal_system        'triclinic'
_space_group_IT_number             2
_space_group_name_H-M_alt          'P -1'
_space_group_name_Hall             '-P 1'
loop_
  _space_group_symop_operation_xyz
 'x, y, z'
 '-x, -y, -z'

_cell_length_a                     7.7756(4)
_cell_length_b                     13.5915(6)
_cell_length_c                     15.7062(7)
_cell_angle_alpha                  110.398(2)
_cell_angle_beta                   90.754(2)
_cell_angle_gamma                  99.017(2)
_cell_volume                       1532.43(13)
_cell_formula_units_Z              2
_cell_measurement_reflns_used      ?
_cell_measurement_temperature      1100
_cell_measurement_theta_max        ?
_cell_measurement_theta_min        ?
_shelx_estimated_absorpt_T_max     ?
_shelx_estimated_absorpt_T_min     ?
_exptl_absorpt_coefficient_mu      15.407
_exptl_absorpt_correction_T_max    ?
_exptl_absorpt_correction_T_min    ?
_exptl_absorpt_correction_type     ?
_exptl_absorpt_process_details     ?
_exptl_absorpt_special_details     ?
_exptl_crystal_colour              ?
_exptl_crystal_density_diffrn      3.010
_exptl_crystal_density_meas        ?
_exptl_crystal_density_method      ?
_exptl_crystal_description         ?
_exptl_crystal_F_000               1224
_exptl_crystal_size_max            ?
_exptl_crystal_size_mid            ?
_exptl_crystal_size_min            ?
_exptl_transmission_factor_max     ?
_exptl_transmission_factor_min     ?
_diffrn_reflns_av_R_equivalents    ?
_diffrn_reflns_av_unetI/netI       0.0374
_diffrn_reflns_Laue_measured_fraction_full  0.999
_diffrn_reflns_Laue_measured_fraction_max  0.997
_diffrn_reflns_limit_h_max         9
_diffrn_reflns_limit_h_min         -9
_diffrn_reflns_limit_k_max         16
_diffrn_reflns_limit_k_min         -17
_diffrn_reflns_limit_l_max         20
_diffrn_reflns_limit_l_min         0
_diffrn_reflns_number              6788
_diffrn_reflns_point_group_measured_fraction_full  0.999
_diffrn_reflns_point_group_measured_fraction_max  0.997
_diffrn_reflns_theta_full          25.242
_diffrn_reflns_theta_max           27.168
_diffrn_reflns_theta_min           1.720
_diffrn_ambient_temperature        100
_diffrn_detector_area_resol_mean   ?
_diffrn_measured_fraction_theta_full  0.999
_diffrn_measured_fraction_theta_max  0.997
_diffrn_measurement_device_type    ?
_diffrn_measurement_method         ?
_diffrn_radiation_type             MoK\a
_diffrn_radiation_wavelength       0.71073
_diffrn_source                     ?
_reflns_Friedel_coverage           0.000
_reflns_Friedel_fraction_full      .
_reflns_Friedel_fraction_max       .
_reflns_number_gt                  6339
_reflns_number_total               6788
_reflns_special_details
;
 _reflns_Friedel_fraction is defined as the number of unique
 Friedel pairs measured divided by the number that would be
 possible theoretically, ignoring centric projections and
 systematic absences. Completness statistics refer to single and
 composite reflections containing twin component 1 only.
;
_reflns_threshold_expression       'I > 2\s(I)'
_computing_cell_refinement         ?
_computing_data_collection         ?
_computing_data_reduction          ?
_computing_molecular_graphics      'Olex2 1.5 (Dolomanov et al., 2009)'
_computing_publication_material    'Olex2 1.5 (Dolomanov et al., 2009)'
_computing_structure_refinement    'SHELXL 2019/3 (Sheldrick, 2015)'
_computing_structure_solution      ?
_refine_diff_density_max           5.119
_refine_diff_density_min           -1.842
_refine_diff_density_rms           0.382
_refine_ls_extinction_coef         .
_refine_ls_extinction_method       none
_refine_ls_goodness_of_fit_ref     1.159
_refine_ls_hydrogen_treatment      constr
_refine_ls_matrix_type             full
_refine_ls_number_parameters       296
_refine_ls_number_reflns           6788
_refine_ls_number_restraints       228
_refine_ls_R_factor_all            0.0574
_refine_ls_R_factor_gt             0.0540
_refine_ls_restrained_S_all        1.148
_refine_ls_shift/su_max            0.001
_refine_ls_shift/su_mean           0.000
_refine_ls_structure_factor_coef   Fsqd
_refine_ls_weighting_details      
 'w=1/[\s^2^(Fo^2^)+(0.0671P)^2^+78.7349P] where P=(Fo^2^+2Fc^2^)/3'
_refine_ls_weighting_scheme        calc
_refine_ls_wR_factor_gt            0.1590
_refine_ls_wR_factor_ref           0.1627
_refine_special_details
;
 Refined as a 2-component twin.
;
_olex2_refinement_description
;
1. Twinned data refinement
 Scales: 0.9448(13)
 0.0552(13)
2. Fixed Uiso
 At 1.2 times of:
  All C(H,H) groups, All N(H,H,H) groups
3. Shared sites
{N3, N3A}
{N4, N4A}
4. Restrained distances
 Te1-C1 \\sim Te2-C3 \\sim Te3-C6 \\sim Te4-C7 \\sim Te3A-C6A \\sim Te4A-C7A
 with sigma of 0.02
 N1-C2 \\sim N2-C4 \\sim N3-C5 \\sim N4-C8 \\sim N3A-C5A \\sim N4A-C8A
 with sigma of 0.02
 C1-N1 \\sim C3-N2 \\sim C6-N3 \\sim C7-N4 \\sim C6A-N3A \\sim C7A-N4A
 with sigma of 0.04
 C1-C2 \\sim C3-C4 \\sim C5-C6 \\sim C7-C8 \\sim C5A-C6A \\sim C7A-C8A
 with sigma of 0.02
 Te1-C2 \\sim Te2-C4 \\sim Te3-C5 \\sim Te4-C8 \\sim Te3A-C5A \\sim Te4A-C8A
 with sigma of 0.04
 Te2-C1 \\sim Te1-C3 \\sim Te4-C6 \\sim Te3-C7 \\sim Te4A-C6A \\sim Te3A-C7A
 with sigma of 0.04
5. Uiso/Uaniso restraints and constraints
C5 \\sim C5A \\sim C6 \\sim C6A \\sim C7 \\sim C7A \\sim C8 \\sim C8A: within
2A with sigma of 0.01 and sigma for terminal atoms of 0.02 within 2A
Uanis(N3) = Uanis(N3A)
Uanis(N4) = Uanis(N4A)
6. Rigid body (RIGU) restrains
 N3, C5, C6, Te3, Te4, C7, C8, N4
 with sigma for 1-2 distances of 0.004 and sigma for 1-3 distances of 0.004
 N3A, C5A, C6A, Te3A, Te4A, C7A, C8A, N4A
 with sigma for 1-2 distances of 0.004 and sigma for 1-3 distances of 0.004
7. Others
 Sof(N3A)=Sof(H3AA)=Sof(H3AB)=Sof(H3AC)=Sof(C5A)=Sof(H5AA)=Sof(H5AB)=Sof(C6A)=
 Sof(H6AA)=Sof(H6AB)=Sof(Te3A)=Sof(Te4A)=Sof(C7A)=Sof(H7AA)=Sof(H7AB)=Sof(C8A)=
 Sof(H8AA)=Sof(H8AB)=Sof(N4A)=Sof(H4AA)=Sof(H4AB)=Sof(H4AC)=1-FVAR(1)
 Sof(N3)=Sof(H3C)=Sof(H3D)=Sof(H3E)=Sof(C5)=Sof(H5A)=Sof(H5B)=Sof(C6)=Sof(H6A)=
 Sof(H6B)=Sof(Te3)=Sof(Te4)=Sof(C7)=Sof(H7A)=Sof(H7B)=Sof(C8)=Sof(H8A)=Sof(H8B)=
 Sof(N4)=Sof(H4C)=Sof(H4D)=Sof(H4E)=FVAR(1)
8.a Secondary CH2 refined with riding coordinates:
 C1(H1D,H1E), C2(H2A,H2B), C3(H3A,H3B), C4(H4A,H4B), C5(H5A,H5B), C6(H6A,H6B),
 C7(H7A,H7B), C8(H8A,H8B), C5A(H5AA,H5AB), C6A(H6AA,H6AB), C7A(H7AA,H7AB),
 C8A(H8AA,H8AB)
8.b Me refined with riding coordinates:
 N3(H3C,H3D,H3E), N4(H4C,H4D,H4E), N3A(H3AA,H3AB,H3AC), N4A(H4AA,H4AB,H4AC)
8.c Idealised Me refined as rotating group:
 N1(H1A,H1B,H1C), N2(H2C,H2D,H2E)
;
_atom_sites_solution_hydrogens     geom
_atom_sites_solution_primary       ?
_atom_sites_solution_secondary     ?
loop_
  _atom_site_label
  _atom_site_type_symbol
  _atom_site_fract_x
  _atom_site_fract_y
  _atom_site_fract_z
  _atom_site_U_iso_or_equiv
  _atom_site_adp_type
  _atom_site_occupancy
  _atom_site_site_symmetry_order
  _atom_site_calc_flag
  _atom_site_refinement_flags_posn
  _atom_site_refinement_flags_adp
  _atom_site_refinement_flags_occupancy
  _atom_site_disorder_assembly
  _atom_site_disorder_group
 Pb1 Pb 0.500000 1.500000 1.000000 0.01151(16) Uani 1 2 d S . P . .
 Pb2 Pb 0.96963(6) 1.48425(4) 0.74578(3) 0.01258(14) Uani 1 1 d . . . . .
 Pb3 Pb 0.500000 1.500000 0.500000 0.01497(17) Uani 1 2 d S . P . .
 Te1 Te 0.63369(12) 1.08138(7) 0.93321(7) 0.0180(2) Uani 1 1 d D . . . .
 Te2 Te 0.83035(13) 0.92585(8) 0.90094(7) 0.0196(2) Uani 1 1 d D . . . .
 Cl1 Cl 0.6064(4) 1.7225(3) 1.0391(2) 0.0127(6) Uani 1 1 d . . . . .
 Cl2 Cl 1.0575(4) 1.7053(2) 0.8334(2) 0.0128(6) Uani 1 1 d . . . . .
 Cl3 Cl 0.9284(4) 1.2469(2) 0.6486(2) 0.0132(6) Uani 1 1 d . . . . .
 Cl4 Cl 0.1787(4) 1.4980(3) 0.5912(2) 0.0133(6) Uani 1 1 d . . . . .
 Cl5 Cl 1.2742(4) 1.4772(3) 0.8466(2) 0.0185(7) Uani 1 1 d . . . . .
 Cl6 Cl 0.6533(5) 1.5205(3) 0.6748(2) 0.0211(7) Uani 1 1 d . . . . .
 Cl7 Cl 0.7952(4) 1.4590(3) 0.8944(2) 0.0179(7) Uani 1 1 d . . . . .
 Cl8 Cl 0.4726(6) 1.2749(3) 0.4546(2) 0.0280(9) Uani 1 1 d . . . . .
 N1 N 0.9872(16) 1.2983(10) 0.9629(8) 0.018(2) Uani 1 1 d D . . . .
 H1A H 0.937190 1.352121 0.957214 0.022 Uiso 1 1 calc R U . . .
 H1B H 1.103965 1.321121 0.977043 0.022 Uiso 1 1 calc R U . . .
 H1C H 0.938608 1.278041 1.007862 0.022 Uiso 1 1 calc R U . . .
 C1 C 0.7650(16) 1.1620(11) 0.8485(9) 0.016(3) Uani 1 1 d D . . . .
 H1D H 0.753322 1.111342 0.784908 0.019 Uiso 1 1 calc R U . . .
 H1E H 0.704383 1.221382 0.849990 0.019 Uiso 1 1 calc R U . . .
 C2 C 0.9578(16) 1.2065(10) 0.8758(8) 0.015(3) Uani 1 1 d D . . . .
 H2A H 1.017139 1.149556 0.881507 0.018 Uiso 1 1 calc R U . . .
 H2B H 1.010723 1.229123 0.827149 0.018 Uiso 1 1 calc R U . . .
 C3 C 0.6800(18) 0.8189(11) 0.7770(9) 0.023(3) Uani 1 1 d D . . . .
 H3A H 0.678170 0.856669 0.733389 0.027 Uiso 1 1 calc R U . . .
 H3B H 0.740019 0.757386 0.749397 0.027 Uiso 1 1 calc R U . . .
 C4 C 0.4936(19) 0.7775(11) 0.7902(10) 0.023(3) Uani 1 1 d D . . . .
 H4A H 0.438559 0.838141 0.826858 0.028 Uiso 1 1 calc R U . . .
 H4B H 0.427181 0.744094 0.730014 0.028 Uiso 1 1 calc R U . . .
 N2 N 0.4829(19) 0.6992(10) 0.8358(9) 0.024(3) Uani 1 1 d D . . . .
 H2C H 0.535885 0.644148 0.803137 0.029 Uiso 1 1 calc R U . . .
 H2D H 0.368849 0.674212 0.839856 0.029 Uiso 1 1 calc R U . . .
 H2E H 0.537344 0.730852 0.892725 0.029 Uiso 1 1 calc R U . . .
 N3 N 0.3533(19) 1.3092(11) 0.6580(10) 0.028(3) Uani 0.435(3) 1 d D . P A 1
 H3C H 0.320146 1.367934 0.698989 0.034 Uiso 0.435(3) 1 calc R U P A 1
 H3D H 0.447331 1.329578 0.630407 0.034 Uiso 0.435(3) 1 calc R U P A 1
 H3E H 0.263552 1.273070 0.615340 0.034 Uiso 0.435(3) 1 calc R U P A 1
 C5 C 0.400(5) 1.2395(18) 0.7056(16) 0.027(5) Uani 0.435(3) 1 d D U P A 1
 H5A H 0.297706 1.219817 0.736866 0.033 Uiso 0.435(3) 1 calc R U P A 1
 H5B H 0.495221 1.280548 0.753059 0.033 Uiso 0.435(3) 1 calc R U P A 1
 C6 C 0.458(3) 1.1387(16) 0.6452(17) 0.027(5) Uani 0.435(3) 1 d D U P A 1
 H6A H 0.495671 1.101861 0.684661 0.032 Uiso 0.435(3) 1 calc R U P A 1
 H6B H 0.561393 1.159277 0.615293 0.032 Uiso 0.435(3) 1 calc R U P A 1
 Te3 Te 0.2703(3) 1.02516(18) 0.54031(15) 0.0195(5) Uani 0.435(3) 1 d D . P A
 1
 Te4 Te 0.0210(3) 0.98509(19) 0.64597(18) 0.0249(6) Uani 0.435(3) 1 d D . P A
 1
 C7 C 0.122(4) 0.8641(15) 0.6811(16) 0.022(4) Uani 0.435(3) 1 d D U P A 1
 H7A H 0.248455 0.870719 0.671816 0.026 Uiso 0.435(3) 1 calc R U P A 1
 H7B H 0.109049 0.877676 0.746607 0.026 Uiso 0.435(3) 1 calc R U P A 1
 C8 C 0.034(4) 0.7507(17) 0.6268(16) 0.022(4) Uani 0.435(3) 1 d D U P A 1
 H8A H 0.048777 0.704056 0.661798 0.026 Uiso 0.435(3) 1 calc R U P A 1
 H8B H -0.092349 0.748689 0.616392 0.026 Uiso 0.435(3) 1 calc R U P A 1
 N4 N 0.111(2) 0.7115(11) 0.5390(10) 0.031(3) Uani 0.435(3) 1 d D . P A 1
 H4C H 0.057587 0.643533 0.507115 0.037 Uiso 0.435(3) 1 calc R U P A 1
 H4D H 0.096355 0.753934 0.506656 0.037 Uiso 0.435(3) 1 calc R U P A 1
 H4E H 0.227164 0.712564 0.548742 0.037 Uiso 0.435(3) 1 calc R U P A 1
 N3A N 0.3533(19) 1.3092(11) 0.6580(10) 0.028(3) Uani 0.565(3) 1 d D . P A 2
 H3AA H 0.384715 1.374621 0.702134 0.034 Uiso 0.565(3) 1 calc R U P A 2
 H3AB H 0.392855 1.311061 0.604236 0.034 Uiso 0.565(3) 1 calc R U P A 2
 H3AC H 0.234859 1.290915 0.651973 0.034 Uiso 0.565(3) 1 calc R U P A 2
 C5A C 0.430(4) 1.2300(15) 0.6835(18) 0.027(4) Uani 0.565(3) 1 d D U P A 2
 H5AA H 0.387645 1.225675 0.741443 0.032 Uiso 0.565(3) 1 calc R U P A 2
 H5AB H 0.559089 1.247535 0.689643 0.032 Uiso 0.565(3) 1 calc R U P A 2
 C6A C 0.366(3) 1.1255(14) 0.6037(16) 0.028(4) Uani 0.565(3) 1 d D U P A 2
 H6AA H 0.409438 1.132442 0.546691 0.034 Uiso 0.565(3) 1 calc R U P A 2
 H6AB H 0.237021 1.112111 0.597059 0.034 Uiso 0.565(3) 1 calc R U P A 2
 Te3A Te 0.4549(2) 0.99249(14) 0.62361(13) 0.0230(5) Uani 0.565(3) 1 d D . P A
 2
 Te4A Te 0.2126(2) 0.95984(14) 0.73628(12) 0.0209(4) Uani 0.565(3) 1 d D . P A
 2
 C7A C 0.003(2) 0.8727(15) 0.6320(14) 0.022(4) Uani 0.565(3) 1 d D U P A 2
 H7AA H -0.107443 0.895287 0.654813 0.026 Uiso 0.565(3) 1 calc R U P A 2
 H7AB H 0.025617 0.892748 0.577776 0.026 Uiso 0.565(3) 1 calc R U P A 2
 C8A C -0.019(3) 0.7523(15) 0.6029(16) 0.022(4) Uani 0.565(3) 1 d D U P A 2
 H8AA H -0.006097 0.732167 0.657096 0.026 Uiso 0.565(3) 1 calc R U P A 2
 H8AB H -0.138014 0.720006 0.573341 0.026 Uiso 0.565(3) 1 calc R U P A 2
 N4A N 0.111(2) 0.7115(11) 0.5390(10) 0.031(3) Uani 0.565(3) 1 d D . P A 2
 H4AA H 0.096079 0.639282 0.522091 0.037 Uiso 0.565(3) 1 calc R U P A 2
 H4AB H 0.097914 0.729251 0.488835 0.037 Uiso 0.565(3) 1 calc R U P A 2
 H4AC H 0.220203 0.740524 0.566477 0.037 Uiso 0.565(3) 1 calc R U P A 2

loop_
  _atom_site_aniso_label
  _atom_site_aniso_U_11
  _atom_site_aniso_U_22
  _atom_site_aniso_U_33
  _atom_site_aniso_U_23
  _atom_site_aniso_U_13
  _atom_site_aniso_U_12
 Pb1 0.0102(3) 0.0130(3) 0.0126(3) 0.0062(3) 0.0014(2) 0.0015(2)
 Pb2 0.0118(2) 0.0140(2) 0.0117(2) 0.00407(19) 0.00134(17) 0.00247(18)
 Pb3 0.0135(3) 0.0178(4) 0.0135(3) 0.0064(3) 0.0018(3) 0.0005(3)
 Te1 0.0181(5) 0.0135(4) 0.0201(5) 0.0040(4) 0.0039(4) 0.0003(3)
 Te2 0.0171(5) 0.0178(5) 0.0247(5) 0.0093(4) -0.0001(4) 0.0011(4)
 Cl1 0.0119(14) 0.0128(14) 0.0148(14) 0.0064(12) 0.0019(11) 0.0028(11)
 Cl2 0.0125(14) 0.0111(14) 0.0137(14) 0.0034(11) 0.0003(11) 0.0011(11)
 Cl3 0.0166(15) 0.0075(13) 0.0135(14) 0.0013(11) 0.0087(11) 0.0009(11)
 Cl4 0.0098(13) 0.0182(15) 0.0157(15) 0.0094(12) 0.0054(11) 0.0048(12)
 Cl5 0.0173(16) 0.0226(17) 0.0177(16) 0.0101(14) -0.0032(12) 0.0029(13)
 Cl6 0.0154(16) 0.0230(18) 0.0213(17) 0.0032(14) -0.0066(13) 0.0043(13)
 Cl7 0.0159(15) 0.0199(16) 0.0205(16) 0.0099(13) 0.0094(12) 0.0041(12)
 Cl8 0.038(2) 0.0263(19) 0.0111(15) 0.0022(14) 0.0050(14) -0.0100(16)
 N1 0.019(6) 0.020(6) 0.015(6) 0.007(5) 0.002(5) -0.001(5)
 C1 0.016(7) 0.018(7) 0.015(6) 0.008(5) 0.001(5) -0.002(5)
 C2 0.015(6) 0.012(6) 0.015(6) 0.003(5) 0.004(5) 0.000(5)
 C3 0.028(8) 0.020(8) 0.022(8) 0.010(6) 0.008(6) 0.002(6)
 C4 0.038(9) 0.017(7) 0.015(7) 0.005(6) 0.004(6) 0.008(6)
 N2 0.031(7) 0.020(7) 0.020(6) 0.007(5) 0.010(5) 0.000(6)
 N3 0.028(7) 0.031(7) 0.027(7) 0.009(6) 0.011(6) 0.009(6)
 C5 0.025(10) 0.025(8) 0.028(10) 0.006(7) 0.000(8) 0.002(7)
 C6 0.023(10) 0.025(8) 0.029(10) 0.007(8) 0.001(8) 0.001(7)
 Te3 0.0263(12) 0.0169(11) 0.0154(10) 0.0055(8) 0.0024(8) 0.0046(9)
 Te4 0.0221(12) 0.0181(12) 0.0363(14) 0.0097(10) 0.0135(10) 0.0078(9)
 C7 0.020(9) 0.025(8) 0.020(8) 0.007(7) 0.006(7) 0.003(7)
 C8 0.020(9) 0.024(8) 0.021(8) 0.007(7) 0.004(7) 0.005(7)
 N4 0.036(8) 0.024(7) 0.029(7) 0.005(5) 0.016(6) 0.002(6)
 N3A 0.028(7) 0.031(7) 0.027(7) 0.009(6) 0.011(6) 0.009(6)
 C5A 0.023(10) 0.025(7) 0.030(10) 0.007(7) 0.001(8) 0.003(6)
 C6A 0.027(10) 0.026(7) 0.029(10) 0.008(7) -0.002(7) 0.001(7)
 Te3A 0.0234(9) 0.0161(8) 0.0298(10) 0.0075(7) 0.0094(7) 0.0053(7)
 Te4A 0.0243(9) 0.0203(9) 0.0187(8) 0.0085(7) 0.0019(7) 0.0016(7)
 C7A 0.019(8) 0.025(8) 0.021(8) 0.007(7) 0.007(7) 0.004(7)
 C8A 0.021(9) 0.025(8) 0.019(8) 0.006(7) 0.005(7) 0.003(7)
 N4A 0.036(8) 0.024(7) 0.029(7) 0.005(5) 0.016(6) 0.002(6)

_geom_special_details
;
 All esds (except the esd in the dihedral angle between two l.s. planes)
 are estimated using the full covariance matrix.  The cell esds are taken
 into account individually in the estimation of esds in distances, angles
 and torsion angles; correlations between esds in cell parameters are only
 used when they are defined by crystal symmetry.  An approximate (isotropic)
 treatment of cell esds is used for estimating esds involving l.s. planes.
;
loop_
  _geom_bond_atom_site_label_1
  _geom_bond_atom_site_label_2
  _geom_bond_distance
  _geom_bond_site_symmetry_2
  _geom_bond_publ_flag
 Pb1 Cl1 2.848(3) 2_687 ?
 Pb1 Cl1 2.848(3) . ?
 Pb1 Cl5 2.861(3) 1_455 ?
 Pb1 Cl5 2.861(3) 2_787 ?
 Pb1 Cl7 2.861(3) 2_687 ?
 Pb1 Cl7 2.861(3) . ?
 Pb2 Cl2 2.799(3) . ?
 Pb2 Cl3 3.012(3) . ?
 Pb2 Cl4 2.982(3) 1_655 ?
 Pb2 Cl5 2.864(3) . ?
 Pb2 Cl6 2.868(3) . ?
 Pb2 Cl7 2.811(3) . ?
 Pb3 Cl4 2.898(3) 2_686 ?
 Pb3 Cl4 2.898(3) . ?
 Pb3 Cl6 2.883(3) 2_686 ?
 Pb3 Cl6 2.883(3) . ?
 Pb3 Cl8 2.861(4) 2_686 ?
 Pb3 Cl8 2.861(4) . ?
 Te1 Te2 2.7112(14) . ?
 Te1 C1 2.171(11) . ?
 Te2 C3 2.169(12) . ?
 N1 H1A 0.9100 . ?
 N1 H1B 0.9100 . ?
 N1 H1C 0.9100 . ?
 N1 C2 1.480(14) . ?
 C1 H1D 0.9900 . ?
 C1 H1E 0.9900 . ?
 C1 C2 1.521(15) . ?
 C2 H2A 0.9900 . ?
 C2 H2B 0.9900 . ?
 C3 H3A 0.9900 . ?
 C3 H3B 0.9900 . ?
 C3 C4 1.514(16) . ?
 C4 H4A 0.9900 . ?
 C4 H4B 0.9900 . ?
 C4 N2 1.469(14) . ?
 N2 H2C 0.9100 . ?
 N2 H2D 0.9100 . ?
 N2 H2E 0.9100 . ?
 N3 H3C 0.9100 . ?
 N3 H3D 0.9100 . ?
 N3 H3E 0.9100 . ?
 N3 C5 1.478(18) . ?
 C5 H5A 0.9900 . ?
 C5 H5B 0.9900 . ?
 C5 C6 1.509(19) . ?
 C6 H6A 0.9900 . ?
 C6 H6B 0.9900 . ?
 C6 Te3 2.163(16) . ?
 Te3 Te4 2.682(3) . ?
 Te4 C7 2.156(16) . ?
 C7 H7A 0.9900 . ?
 C7 H7B 0.9900 . ?
 C7 C8 1.519(19) . ?
 C8 H8A 0.9900 . ?
 C8 H8B 0.9900 . ?
 C8 N4 1.468(17) . ?
 N4 H4C 0.9100 . ?
 N4 H4D 0.9100 . ?
 N4 H4E 0.9100 . ?
 N3A H3AA 0.9100 . ?
 N3A H3AB 0.9100 . ?
 N3A H3AC 0.9100 . ?
 N3A C5A 1.473(17) . ?
 C5A H5AA 0.9900 . ?
 C5A H5AB 0.9900 . ?
 C5A C6A 1.535(19) . ?
 C6A H6AA 0.9900 . ?
 C6A H6AB 0.9900 . ?
 C6A Te3A 2.150(15) . ?
 Te3A Te4A 2.692(3) . ?
 Te4A C7A 2.169(15) . ?
 C7A H7AA 0.9900 . ?
 C7A H7AB 0.9900 . ?
 C7A C8A 1.518(18) . ?
 C8A H8AA 0.9900 . ?
 C8A H8AB 0.9900 . ?
 C8A N4A 1.469(16) . ?
 N4A H4AA 0.9100 . ?
 N4A H4AB 0.9100 . ?
 N4A H4AC 0.9100 . ?

loop_
  _geom_angle_atom_site_label_1
  _geom_angle_atom_site_label_2
  _geom_angle_atom_site_label_3
  _geom_angle
  _geom_angle_site_symmetry_1
  _geom_angle_site_symmetry_3
  _geom_angle_publ_flag
 Cl1 Pb1 Cl1 180.0 2_687 . ?
 Cl1 Pb1 Cl5 87.54(10) . 2_787 ?
 Cl1 Pb1 Cl5 92.46(10) . 1_455 ?
 Cl1 Pb1 Cl5 92.46(10) 2_687 2_787 ?
 Cl1 Pb1 Cl5 87.54(10) 2_687 1_455 ?
 Cl1 Pb1 Cl7 89.67(10) . . ?
 Cl1 Pb1 Cl7 90.33(9) . 2_687 ?
 Cl1 Pb1 Cl7 89.66(10) 2_687 2_687 ?
 Cl1 Pb1 Cl7 90.33(9) 2_687 . ?
 Cl5 Pb1 Cl5 180.0 2_787 1_455 ?
 Cl5 Pb1 Cl7 86.40(10) 1_455 2_687 ?
 Cl5 Pb1 Cl7 93.60(10) 2_787 2_687 ?
 Cl5 Pb1 Cl7 93.60(10) 1_455 . ?
 Cl5 Pb1 Cl7 86.40(10) 2_787 . ?
 Cl7 Pb1 Cl7 180.00(15) . 2_687 ?
 Cl2 Pb2 Cl3 172.07(9) . . ?
 Cl2 Pb2 Cl4 90.08(9) . 1_655 ?
 Cl2 Pb2 Cl5 84.73(10) . . ?
 Cl2 Pb2 Cl6 87.46(10) . . ?
 Cl2 Pb2 Cl7 92.51(10) . . ?
 Cl4 Pb2 Cl3 84.84(9) 1_655 . ?
 Cl5 Pb2 Cl3 89.29(10) . . ?
 Cl5 Pb2 Cl4 91.32(9) . 1_655 ?
 Cl5 Pb2 Cl6 169.64(11) . . ?
 Cl6 Pb2 Cl3 99.06(10) . . ?
 Cl6 Pb2 Cl4 95.50(10) . 1_655 ?
 Cl7 Pb2 Cl3 92.04(9) . . ?
 Cl7 Pb2 Cl4 174.40(10) . 1_655 ?
 Cl7 Pb2 Cl5 83.98(10) . . ?
 Cl7 Pb2 Cl6 89.58(11) . . ?
 Cl4 Pb3 Cl4 180.0 . 2_686 ?
 Cl6 Pb3 Cl4 97.00(10) . 2_686 ?
 Cl6 Pb3 Cl4 97.00(10) 2_686 . ?
 Cl6 Pb3 Cl4 83.00(10) 2_686 2_686 ?
 Cl6 Pb3 Cl4 83.00(10) . . ?
 Cl6 Pb3 Cl6 180.0 2_686 . ?
 Cl8 Pb3 Cl4 89.30(10) . 2_686 ?
 Cl8 Pb3 Cl4 89.30(10) 2_686 . ?
 Cl8 Pb3 Cl4 90.70(10) . . ?
 Cl8 Pb3 Cl4 90.70(10) 2_686 2_686 ?
 Cl8 Pb3 Cl6 86.29(11) 2_686 2_686 ?
 Cl8 Pb3 Cl6 86.29(11) . . ?
 Cl8 Pb3 Cl6 93.71(11) . 2_686 ?
 Cl8 Pb3 Cl6 93.71(11) 2_686 . ?
 Cl8 Pb3 Cl8 180.0 2_686 . ?
 C1 Te1 Te2 97.4(4) . . ?
 C3 Te2 Te1 95.6(4) . . ?
 Pb3 Cl4 Pb2 152.89(12) . 1_455 ?
 Pb1 Cl5 Pb2 159.07(14) 1_655 . ?
 Pb2 Cl6 Pb3 137.51(14) . . ?
 Pb2 Cl7 Pb1 145.58(14) . . ?
 H1A N1 H1B 109.5 . . ?
 H1A N1 H1C 109.5 . . ?
 H1B N1 H1C 109.5 . . ?
 C2 N1 H1A 109.5 . . ?
 C2 N1 H1B 109.5 . . ?
 C2 N1 H1C 109.5 . . ?
 Te1 C1 H1D 108.5 . . ?
 Te1 C1 H1E 108.5 . . ?
 H1D C1 H1E 107.5 . . ?
 C2 C1 Te1 115.2(8) . . ?
 C2 C1 H1D 108.5 . . ?
 C2 C1 H1E 108.5 . . ?
 N1 C2 C1 112.6(10) . . ?
 N1 C2 H2A 109.1 . . ?
 N1 C2 H2B 109.1 . . ?
 C1 C2 H2A 109.1 . . ?
 C1 C2 H2B 109.1 . . ?
 H2A C2 H2B 107.8 . . ?
 Te2 C3 H3A 108.6 . . ?
 Te2 C3 H3B 108.6 . . ?
 H3A C3 H3B 107.6 . . ?
 C4 C3 Te2 114.6(9) . . ?
 C4 C3 H3A 108.6 . . ?
 C4 C3 H3B 108.6 . . ?
 C3 C4 H4A 109.1 . . ?
 C3 C4 H4B 109.1 . . ?
 H4A C4 H4B 107.8 . . ?
 N2 C4 C3 112.4(12) . . ?
 N2 C4 H4A 109.1 . . ?
 N2 C4 H4B 109.1 . . ?
 C4 N2 H2C 109.5 . . ?
 C4 N2 H2D 109.5 . . ?
 C4 N2 H2E 109.5 . . ?
 H2C N2 H2D 109.5 . . ?
 H2C N2 H2E 109.5 . . ?
 H2D N2 H2E 109.5 . . ?
 H3C N3 H3D 109.5 . . ?
 H3C N3 H3E 109.5 . . ?
 H3D N3 H3E 109.5 . . ?
 C5 N3 H3C 109.5 . . ?
 C5 N3 H3D 109.5 . . ?
 C5 N3 H3E 109.5 . . ?
 N3 C5 H5A 108.5 . . ?
 N3 C5 H5B 108.5 . . ?
 N3 C5 C6 114.9(19) . . ?
 H5A C5 H5B 107.5 . . ?
 C6 C5 H5A 108.5 . . ?
 C6 C5 H5B 108.5 . . ?
 C5 C6 H6A 107.9 . . ?
 C5 C6 H6B 107.9 . . ?
 C5 C6 Te3 117.7(17) . . ?
 H6A C6 H6B 107.2 . . ?
 Te3 C6 H6A 107.9 . . ?
 Te3 C6 H6B 107.9 . . ?
 C6 Te3 Te4 99.0(8) . . ?
 C7 Te4 Te3 99.0(7) . . ?
 Te4 C7 H7A 108.6 . . ?
 Te4 C7 H7B 108.6 . . ?
 H7A C7 H7B 107.6 . . ?
 C8 C7 Te4 114.6(16) . . ?
 C8 C7 H7A 108.6 . . ?
 C8 C7 H7B 108.6 . . ?
 C7 C8 H8A 109.6 . . ?
 C7 C8 H8B 109.6 . . ?
 H8A C8 H8B 108.1 . . ?
 N4 C8 C7 110.2(17) . . ?
 N4 C8 H8A 109.6 . . ?
 N4 C8 H8B 109.6 . . ?
 C8 N4 H4C 109.5 . . ?
 C8 N4 H4D 109.5 . . ?
 C8 N4 H4E 109.5 . . ?
 H4C N4 H4D 109.5 . . ?
 H4C N4 H4E 109.5 . . ?
 H4D N4 H4E 109.5 . . ?
 H3AA N3A H3AB 109.5 . . ?
 H3AA N3A H3AC 109.5 . . ?
 H3AB N3A H3AC 109.5 . . ?
 C5A N3A H3AA 109.5 . . ?
 C5A N3A H3AB 109.5 . . ?
 C5A N3A H3AC 109.5 . . ?
 N3A C5A H5AA 111.1 . . ?
 N3A C5A H5AB 111.1 . . ?
 N3A C5A C6A 103.3(14) . . ?
 H5AA C5A H5AB 109.1 . . ?
 C6A C5A H5AA 111.1 . . ?
 C6A C5A H5AB 111.1 . . ?
 C5A C6A H6AA 109.3 . . ?
 C5A C6A H6AB 109.3 . . ?
 C5A C6A Te3A 111.8(12) . . ?
 H6AA C6A H6AB 107.9 . . ?
 Te3A C6A H6AA 109.3 . . ?
 Te3A C6A H6AB 109.3 . . ?
 C6A Te3A Te4A 97.2(7) . . ?
 C7A Te4A Te3A 96.9(6) . . ?
 Te4A C7A H7AA 108.5 . . ?
 Te4A C7A H7AB 108.5 . . ?
 H7AA C7A H7AB 107.5 . . ?
 C8A C7A Te4A 114.9(14) . . ?
 C8A C7A H7AA 108.5 . . ?
 C8A C7A H7AB 108.5 . . ?
 C7A C8A H8AA 109.6 . . ?
 C7A C8A H8AB 109.6 . . ?
 H8AA C8A H8AB 108.1 . . ?
 N4A C8A C7A 110.4(15) . . ?
 N4A C8A H8AA 109.6 . . ?
 N4A C8A H8AB 109.6 . . ?
 C8A N4A H4AA 109.5 . . ?
 C8A N4A H4AB 109.5 . . ?
 C8A N4A H4AC 109.5 . . ?
 H4AA N4A H4AB 109.5 . . ?
 H4AA N4A H4AC 109.5 . . ?
 H4AB N4A H4AC 109.5 . . ?

loop_
  _geom_torsion_atom_site_label_1
  _geom_torsion_atom_site_label_2
  _geom_torsion_atom_site_label_3
  _geom_torsion_atom_site_label_4
  _geom_torsion
  _geom_torsion_site_symmetry_1
  _geom_torsion_site_symmetry_2
  _geom_torsion_site_symmetry_3
  _geom_torsion_site_symmetry_4
  _geom_torsion_publ_flag
 Te1 C1 C2 N1 -69.5(13) . . . . ?
 Te2 C3 C4 N2 -72.1(14) . . . . ?
 N3 C5 C6 Te3 -63(4) . . . . ?
 Te4 C7 C8 N4 83(2) . . . . ?
 N3A C5A C6A Te3A -178.7(16) . . . . ?
 Te4A C7A C8A N4A -79(2) . . . . ?

_shelx_res_file
;
TITL p-1_100k_a.res in P-1
    p-1_100k.res
    created by SHELXL-2019/3 at 10:56:43 on 16-Oct-2026
REM Old TITL P-1_100K in P-1
REM SHELXT solution in P-1: R1 0.160, Rweak 0.018, Alpha 0.036
REM <I/s> 0.000 for 0 systematic absences, Orientation as input
REM Formula found by SHELXT: Te3 N3 Cl11 Te2 Pb2
CELL 0.71073 7.7756 13.5915 15.7062 110.398 90.754 99.017
ZERR 2 0.0004 0.0006 0.0007 0.002 0.002 0.002
LATT 1
SFAC C H Cl N Pb Te
UNIT 16 56 16 8 4 8
SADI Te1 C1 Te2 C3 Te3 C6 Te4 C7 Te3A C6A Te4A C7A
SADI N1 C2 N2 C4 N3 C5 N4 C8 N3A C5A N4A C8A
SADI 0.04 C1 N1 C3 N2 C6 N3 C7 N4 C6A N3A C7A N4A
RIGU N3 C5 C6 Te3 Te4 C7 C8 N4
RIGU N3A C5A C6A Te3A Te4A C7A C8A N4A
SADI C1 C2 C3 C4 C5 C6 C7 C8 C5A C6A C7A C8A
EADP N3 N3A
SADI 0.04 Te1 C2 Te2 C4 Te3 C5 Te4 C8 Te3A C5A Te4A C8A
EADP N4 N4A
SIMU 0.01 0.02 2 C5 C5A C6 C6A C7 C7A C8 C8A
SADI 0.04 Te2 C1 Te1 C3 Te4 C6 Te3 C7 Te4A C6A Te3A C7A
EXYZ N3 N3A
EXYZ N4 N4A

L.S. 32 0 0
PLAN  23
TEMP -173.15
CONF
BOND
list 4
MORE -1
BOND $H
fmap 2 53
acta
REM <olex2.extras>
REM <HklSrc "%.\\P-1_100K.olex2_hklf5.hkl">
REM </olex2.extras>

WGHT    0.067100   78.734894
BASF   0.05517
FVAR       0.56949   0.43469
PB1   5    0.500000    1.500000    1.000000    10.50000    0.01020    0.01296 =
         0.01258    0.00624    0.00140    0.00149
PB2   5    0.969635    1.484254    0.745778    11.00000    0.01178    0.01396 =
         0.01170    0.00407    0.00134    0.00247
PB3   5    0.500000    1.500000    0.500000    10.50000    0.01354    0.01781 =
         0.01351    0.00642    0.00180    0.00050
TE1   6    0.633688    1.081378    0.933215    11.00000    0.01807    0.01345 =
         0.02011    0.00398    0.00391    0.00026
TE2   6    0.830347    0.925847    0.900943    11.00000    0.01709    0.01776 =
         0.02467    0.00935   -0.00006    0.00107
CL1   3    0.606413    1.722491    1.039125    11.00000    0.01191    0.01278 =
         0.01483    0.00641    0.00190    0.00281
CL2   3    1.057470    1.705282    0.833402    11.00000    0.01250    0.01107 =
         0.01374    0.00344    0.00026    0.00109
CL3   3    0.928363    1.246903    0.648558    11.00000    0.01659    0.00747 =
         0.01348    0.00134    0.00874    0.00091
CL4   3    0.178701    1.497965    0.591238    11.00000    0.00984    0.01822 =
         0.01570    0.00944    0.00543    0.00482
CL5   3    1.274247    1.477245    0.846571    11.00000    0.01729    0.02257 =
         0.01772    0.01015   -0.00317    0.00288
CL6   3    0.653317    1.520467    0.674798    11.00000    0.01544    0.02301 =
         0.02133    0.00325   -0.00662    0.00426
CL7   3    0.795194    1.459036    0.894396    11.00000    0.01594    0.01992 =
         0.02052    0.00990    0.00940    0.00406
CL8   3    0.472570    1.274883    0.454590    11.00000    0.03784    0.02626 =
         0.01115    0.00223    0.00499   -0.01004
N1    4    0.987222    1.298291    0.962866    11.00000    0.01930    0.01993 =
         0.01477    0.00660    0.00191   -0.00053
AFIX 137
H1A   2    0.937190    1.352121    0.957214    11.00000   -1.20000
H1B   2    1.103965    1.321121    0.977043    11.00000   -1.20000
H1C   2    0.938608    1.278041    1.007862    11.00000   -1.20000
AFIX   0
C1    1    0.765036    1.162046    0.848550    11.00000    0.01564    0.01774 =
         0.01488    0.00841    0.00095   -0.00150
AFIX  23
H1D   2    0.753322    1.111342    0.784908    11.00000   -1.20000
H1E   2    0.704383    1.221382    0.849990    11.00000   -1.20000
AFIX   0
C2    1    0.957789    1.206544    0.875818    11.00000    0.01460    0.01222 =
         0.01506    0.00313    0.00391   -0.00007
AFIX  23
H2A   2    1.017139    1.149556    0.881507    11.00000   -1.20000
H2B   2    1.010723    1.229123    0.827149    11.00000   -1.20000
AFIX   0
C3    1    0.680002    0.818916    0.777015    11.00000    0.02780    0.02026 =
         0.02238    0.01032    0.00804    0.00247
AFIX  23
H3A   2    0.678170    0.856669    0.733389    11.00000   -1.20000
H3B   2    0.740019    0.757386    0.749397    11.00000   -1.20000
AFIX   0
C4    1    0.493586    0.777515    0.790170    11.00000    0.03833    0.01663 =
         0.01475    0.00507    0.00358    0.00765
AFIX  23
H4A   2    0.438559    0.838141    0.826858    11.00000   -1.20000
H4B   2    0.427181    0.744094    0.730014    11.00000   -1.20000
AFIX   0
N2    4    0.482899    0.699233    0.835815    11.00000    0.03133    0.02012 =
         0.02021    0.00687    0.00970    0.00024
AFIX 137
H2C   2    0.535885    0.644148    0.803137    11.00000   -1.20000
H2D   2    0.368849    0.674212    0.839856    11.00000   -1.20000
H2E   2    0.537344    0.730852    0.892725    11.00000   -1.20000
AFIX   0
PART 1
N3    4    0.353273    1.309219    0.658019    21.00000    0.02775    0.03052 =
         0.02673    0.00931    0.01056    0.00901
AFIX  33
H3C   2    0.320146    1.367934    0.698989    21.00000   -1.20000
H3D   2    0.447331    1.329578    0.630407    21.00000   -1.20000
H3E   2    0.263552    1.273070    0.615340    21.00000   -1.20000
AFIX   0
C5    1    0.400034    1.239499    0.705644    21.00000    0.02491    0.02544 =
         0.02798    0.00650   -0.00014    0.00230
AFIX  23
H5A   2    0.297706    1.219817    0.736866    21.00000   -1.20000
H5B   2    0.495221    1.280548    0.753059    21.00000   -1.20000
AFIX   0
C6    1    0.457668    1.138698    0.645195    21.00000    0.02290    0.02460 =
         0.02946    0.00660    0.00051    0.00071
AFIX  23
H6A   2    0.495671    1.101861    0.684661    21.00000   -1.20000
H6B   2    0.561393    1.159277    0.615293    21.00000   -1.20000
AFIX   0
TE3   6    0.270274    1.025164    0.540313    21.00000    0.02629    0.01686 =
         0.01537    0.00546    0.00242    0.00463
TE4   6    0.021003    0.985086    0.645972    21.00000    0.02208    0.01813 =
         0.03625    0.00971    0.01355    0.00778
C7    1    0.122074    0.864147    0.681075    21.00000    0.01972    0.02468 =
         0.01983    0.00728    0.00613    0.00334
AFIX  23
H7A   2    0.248455    0.870719    0.671816    21.00000   -1.20000
H7B   2    0.109049    0.877676    0.746607    21.00000   -1.20000
AFIX   0
C8    1    0.034204    0.750709    0.626833    21.00000    0.01969    0.02439 =
         0.02102    0.00736    0.00427    0.00524
AFIX  23
H8A   2    0.048777    0.704056    0.661798    21.00000   -1.20000
H8B   2   -0.092349    0.748689    0.616392    21.00000   -1.20000
AFIX   0
N4    4    0.111137    0.711455    0.538990    21.00000    0.03563    0.02442 =
         0.02916    0.00504    0.01611    0.00152
AFIX  33
H4C   2    0.057587    0.643533    0.507115    21.00000   -1.20000
H4D   2    0.096355    0.753934    0.506656    21.00000   -1.20000
H4E   2    0.227164    0.712564    0.548742    21.00000   -1.20000
AFIX   0
PART 2
N3A   4    0.353273    1.309219    0.658019   -21.00000    0.02775    0.03052 =
         0.02673    0.00931    0.01056    0.00901
AFIX  33
H3AA  2    0.384715    1.374621    0.702134   -21.00000   -1.20000
H3AB  2    0.392855    1.311061    0.604236   -21.00000   -1.20000
H3AC  2    0.234859    1.290915    0.651973   -21.00000   -1.20000
AFIX   0
C5A   1    0.429998    1.229980    0.683464   -21.00000    0.02267    0.02521 =
         0.02956    0.00662    0.00061    0.00338
AFIX  23
H5AA  2    0.387645    1.225675    0.741443   -21.00000   -1.20000
H5AB  2    0.559089    1.247535    0.689643   -21.00000   -1.20000
AFIX   0
C6A   1    0.366232    1.125499    0.603691   -21.00000    0.02703    0.02574 =
         0.02908    0.00814   -0.00196    0.00144
AFIX  23
H6AA  2    0.409438    1.132442    0.546691   -21.00000   -1.20000
H6AB  2    0.237021    1.112111    0.597059   -21.00000   -1.20000
AFIX   0
TE3A  6    0.454873    0.992486    0.623612   -21.00000    0.02343    0.01608 =
         0.02976    0.00745    0.00935    0.00532
TE4A  6    0.212646    0.959844    0.736284   -21.00000    0.02431    0.02032 =
         0.01872    0.00850    0.00190    0.00165
C7A   1    0.003429    0.872714    0.632003   -21.00000    0.01875    0.02470 =
         0.02103    0.00682    0.00675    0.00409
AFIX  23
H7AA  2   -0.107443    0.895287    0.654813   -21.00000   -1.20000
H7AB  2    0.025617    0.892748    0.577776   -21.00000   -1.20000
AFIX   0
C8A   1   -0.019260    0.752307    0.602859   -21.00000    0.02109    0.02454 =
         0.01911    0.00632    0.00468    0.00278
AFIX  23
H8AA  2   -0.006097    0.732167    0.657096   -21.00000   -1.20000
H8AB  2   -0.138014    0.720006    0.573341   -21.00000   -1.20000
AFIX   0
N4A   4    0.111137    0.711455    0.538990   -21.00000    0.03563    0.02442 =
         0.02916    0.00504    0.01611    0.00152
AFIX  33
H4AA  2    0.096079    0.639282    0.522091   -21.00000   -1.20000
H4AB  2    0.097914    0.729251    0.488835   -21.00000   -1.20000
H4AC  2    0.220203    0.740524    0.566477   -21.00000   -1.20000
AFIX   0
HKLF 5




REM  p-1_100k_a.res in P-1
REM wR2 = 0.1627, GooF = S = 1.159, Restrained GooF = 1.148 for all data
REM R1 = 0.0540 for 6339 Fo > 4sig(Fo) and 0.0574 for all 6788 data
REM 296 parameters refined using 228 restraints

END

WGHT      0.0671     78.6858

REM Highest difference peak  5.119,  deepest hole -1.842,  1-sigma level  0.382
Q1    1   1.3792  1.4979  0.7845  11.00000  0.05    5.12
Q2    1   0.9372  1.5013  0.8950  11.00000  0.05    5.03
Q3    1   0.6222  1.5018  0.7175  11.00000  0.05    4.88
Q4    1   0.0668  1.4990  0.6048  11.00000  0.05    4.82
Q5    1   0.4550  1.5027  0.6433  11.00000  0.05    4.43
Q6    1   0.1434  0.5033  0.4612  11.00000  0.05    4.37
Q7    1   0.8937  1.5058  1.0361  11.00000  0.05    4.26
Q8    1   0.5825  1.5068  0.8562  11.00000  0.05    4.15
Q9    1   0.8122  1.5011  0.6784  11.00000  0.05    3.61
Q10   1   1.1825  1.4970  0.8239  11.00000  0.05    3.55
Q11   1   0.6761  1.4976  0.5722  11.00000  0.05    3.06
Q12   1   1.2821  1.4855  0.9224  11.00000  0.05    2.89
Q13   1   0.5181  1.0849  0.7162  11.00000  0.05    2.03
Q14   1   0.2049  1.0824  0.5358  11.00000  0.05    1.88
Q15   1   0.6919  0.9223  0.6812  11.00000  0.05    1.88
Q16   1   0.2334  0.9206  0.8594  11.00000  0.05    1.81
Q17   1   0.0748  1.0214  0.6941  11.00000  0.05    1.64
Q18   1   0.3758  0.9188  0.5070  11.00000  0.05    1.56
Q19   1   0.7534  1.5168  0.9414  11.00000  0.05    1.55
Q20   1   0.5567  0.9876  0.8376  11.00000  0.05    1.53
Q21   1   0.7459  1.0794  0.7106  11.00000  0.05    1.51
Q22   1   0.0052  1.0011  0.7667  11.00000  0.05    1.50
Q23   1   0.2533  1.5031  0.5744  11.00000  0.05    1.43
;
_shelx_res_checksum                76683
_shelx_hkl_file
;
   1   0   0   45.36    6.09   1
  -2   1   021347.51  330.88  -2
   2   0   021347.51  330.88   1
   3   0   0  271.18   21.07   1
   4   0   012840.05  235.30   1
  -5   3   0  966.49   52.73  -2
   5   0   0  966.49   52.73   1
   6   0   010582.52  220.50   1
  -7   4   0 3820.98  135.53  -2
   7   0   0 3820.98  135.53   1
   8   0   0 1351.72   83.39   1
  -9   5   0 4742.16  183.18  -2
   9   0   0 4742.16  183.18   1
  -9   4   0 1225.62   81.54  -2
  -9   1   0 1225.62   81.54   1
  -8   1   0  356.33   48.22   1
  -7   3   0 2308.55  103.88  -2
  -7   1   0 2308.55  103.88   1
  -6   1   0 7215.71  164.94   1
  -5   2   0 1095.92   54.99  -2
  -5   1   0 1095.92   54.99   1
  -4   1   024987.50  420.26   1
  -3   1   0  647.08   35.48   1
   2   0   036516.56  881.82  -2
  -2   1   036516.56  881.82   1
  -1   1   0  158.28    8.93   1
   1   1   0   23.79    5.74   1
  -2   2   010550.12  170.69  -2
   2   1   010550.12  170.69   1
   3   1   0  862.07   38.74   1
   4   1   0 3436.49   87.56   1
  -5   4   0 7197.08  153.08  -2
   5   1   0 7197.08  153.08   1
   6   1   0  434.10   40.22   1
  -7   5   0 1986.55  111.75  -2
   7   1   0 1986.55  111.75   1
   8   1   0 1805.30  123.03   1
  -9   6   0 1497.07   98.52  -2
   9   1   0 1497.07   98.52   1
  -9   3   0 2115.72  107.62  -2
  -9   2   0 2115.72  107.62   1
  -8   2   0 4702.33  160.72   1
  -7   2   0  230.08   34.25  -2
  -7   2   0  230.08   34.25   1
  -6   2   0 8292.34  181.69   1
  -5   1   0 1332.64   61.96  -2
  -5   2   0 1332.64   61.96   1
  -4   2   012738.55  232.88   1
  -3   2   0 2518.33   66.14   1
   2   1   014060.31  234.60  -2
  -2   2   014060.31  234.60   1
  -1   2   0  362.92   19.03   1
   1   2   0   69.82    9.38   1
  -2   3   0 3449.34   70.96  -2
   2   2   0 3449.34   70.96   1
   3   2   0  754.70   37.50   1
   4   2   016776.21  301.22   1
  -5   5   0   92.43   19.01  -2
   5   2   0   92.43   19.01   1
   6   2   013710.91  273.76   1
  -7   6   0 3564.04  155.87  -2
   7   2   0 3564.04  155.87   1
   8   2   0   73.11   25.47   1
  -9   7   0 1025.30   76.50  -2
   9   2   0 1025.30   76.50   1
  -9   2   0  688.02   66.39  -2
  -9   3   0  688.02   66.39   1
  -8   3   0  297.42   39.21   1
  -7   1   0 3955.08  132.08  -2
  -7   3   0 3955.08  132.08   1
  -6   3   016929.62  306.82   1
   5   0   0  982.53   50.83  -2
  -5   3   0  982.53   50.83   1
  -4   3   0 4777.97  108.55   1
  -3   3   0  239.57   22.71   1
   2   2   0  934.85   37.23  -2
  -2   3   0  934.85   37.23   1
  -1   3   0   16.16    8.41   1
   0   3   011494.60  347.95  -2
   0   3   011494.60  347.95   1
   1   3   0  117.73   13.26   1
  -2   4   030473.65  510.19  -2
   2   3   030473.65  510.19   1
   3   3   0  860.15   42.87   1
   4   3   0 5414.32  118.67   1
  -5   6   0 1282.96   63.73  -2
   5   3   0 1282.96   63.73   1
   6   3   0  956.54   61.15   1
  -7   7   0  674.26   63.27  -2
   7   3   0  674.26   63.27   1
   8   3   0 2846.14  129.18   1
  -9   8   0 3505.04  158.76  -2
   9   3   0 3505.04  158.76   1
  -9   1   0 1887.62   99.31  -2
  -9   4   0 1887.62   99.31   1
  -8   4   0 4747.65  161.47   1
   7   0   0 1039.48   90.37  -2
  -7   4   0 1039.48   90.37   1
  -6   4   0 1986.12   83.47   1
   5   1   0  352.21   31.69  -2
  -5   4   0  352.21   31.69   1
  -4   4   015728.50  298.78   1
  -3   4   0 1383.96   54.54   1
   2   3   053599.43  998.99  -2
  -2   4   053599.43  998.99   1
  -1   4   0    8.77    7.49   1
   0   4   099999.00 5728.92  -2
   0   4   099999.00 5728.92   1
   1   4   0   13.40    7.93   1
  -2   5   0 9480.09  244.50  -2
   2   4   0 9480.09  244.50   1
   3   4   0   86.94   15.80   1
   4   4   030324.24  481.72   1
  -5   7   0 1297.94   67.11  -2
   5   4   0 1297.94   67.11   1
   6   4   0 3509.03  121.73   1
  -7   8   0 3515.93  134.57  -2
   7   4   0 3515.93  134.57   1
   8   4   0  283.96   44.72   1
  -9   9   0 1764.37  133.99  -2
   9   4   0 1764.37  133.99   1
   9   0   0 4047.59  149.20  -2
  -9   5   0 4047.59  149.20   1
  -8   5   0  685.74   71.61   1
   7   1   0 2370.50  102.64  -2
  -7   5   0 2370.50  102.64   1
  -6   5   024955.09  464.06   1
   5   2   0 1337.57   69.56  -2
  -5   5   0 1337.57   69.56   1
  -4   5   0 3475.67   99.76   1
  -3   5   0  603.24   36.60   1
   2   4   010967.39  219.00  -2
  -2   5   010967.39  219.00   1
  -1   5   0   71.36   13.51   1
   0   5   061402.68 1901.07  -2
   0   5   061402.68 1901.07   1
   1   5   0  365.89   27.92   1
  -2   6   0 7223.00  327.84  -2
   2   5   0 7223.00  327.84   1
   3   5   0 2365.58   83.36   1
   4   5   0  191.40   24.02   1
  -5   8   0 1172.94   62.41  -2
   5   5   0 1172.94   62.41   1
   6   5   0 1139.94   68.14   1
  -7   9   0 5249.35  184.47  -2
   7   5   0 5249.35  184.47   1
   8   5   0 2900.34  133.47   1
   9   1   0  330.16   61.77  -2
  -9   6   0  330.16   61.77   1
  -8   6   0 3961.41  150.20   1
   7   2   0 1425.33  148.92  -2
  -7   6   0 1425.33  148.92   1
  -6   6   0 4031.90  135.76   1
   5   3   0  837.31   54.11  -2
  -5   6   0  837.31   54.11   1
  -4   6   036826.03  633.05   1
  -3   6   0   12.02   10.41   1
   2   5   031128.39  585.12  -2
  -2   6   031128.39  585.12   1
